Repository: jpseif/semiconductor

# Semiconductor

This is a place I used to get together a bunch of different analytical models and
tabulated data sets for semiconductor properties. Its main focus is Silicon, as
that is what I work with.

All the models are implemented in a similar way. A class is built to allows switching
of model written by different authors through the author command. The model will
then result in the values from the authors implementation. That is, this is module
is meant to allow replication of model.

## Example

Here is an example of how to use this module. We will look at two different band gap narrowing models. The default model is that from Yan in 2014.
model.

```python
    from semiconductor.material.bandgap_narrowing import BandGapNarrowing as BGN
    import numpy as np

    # initialise the class
    BGN_class = BGN(material='Si')
    # define the number of dopants
    Na = 0.
    Nd = np.logspace(16, 20)
    # Set the excess carriers to zero
    nxc = 0
    bgn_yan = BGN_class.update(Na=Na, Nd=Nd, nxc=nxc)
```

Other inputs for the bandgap narrowing class can be also found and set with
the calculationdetails function:

```python

  BGN_class.calculationdetails
  > {'Na':0.0,
     'Nd': array([  1.00000000e+16,   1.20679264e+16,   1.45634848e+16,
              1.75751062e+16,   2.12095089e+16,   2.55954792e+16,
              3.08884360e+16,   3.72759372e+16,   4.49843267e+16,
              5.42867544e+16,   6.55128557e+16,   7.90604321e+16,
              9.54095476e+16,   1.15139540e+17,   1.38949549e+17,
              1.67683294e+17,   2.02358965e+17,   2.44205309e+17,
              2.94705170e+17,   3.55648031e+17,   4.29193426e+17,
              5.17947468e+17,   6.25055193e+17,   7.54312006e+17,
              9.10298178e+17,   1.09854114e+18,   1.32571137e+18,
              1.59985872e+18,   1.93069773e+18,   2.32995181e+18,
              2.81176870e+18,   3.39322177e+18,   4.09491506e+18,
              4.94171336e+18,   5.96362332e+18,   7.19685673e+18,
              8.68511374e+18,   1.04811313e+19,   1.26485522e+19,
              1.52641797e+19,   1.84206997e+19,   2.22299648e+19,
              2.68269580e+19,   3.23745754e+19,   3.90693994e+19,
              4.71486636e+19,   5.68986603e+19,   6.86648845e+19,
              8.28642773e+19,   1.00000000e+20]),
     'author':None,
     'material':'Si',
     'nxc':0.0,
     'temp':300.0}
  BGN_class.calculationdetails = {nxc:nxc, temp:300}
```

If a different band gap narrowing model is desired,
pick from the available ones. The available ones can be found
using the available_models() function.

```python
    print (BGN_class.available_models())
```

For the band gap narrowing function it returns.

```python
    ['DelAlamo1985', 'Cuevas1996', 'Yan2013bz', 'Yan2014bz', 'Schenk1988fer', 'Schenk1988_reparamitisation_Yan2013', 'Yan2013fer', 'Yan2014fer']
```

Changing to a model by a different author is done using the author input in either
the  initalisation of the class, or through the "update" function. Lets
choose Schenk's from 1988 and set it through the "update" function. All classes
have a similar update function. If we look at the models inputs, we see it also needs
an input for temperature. This is just passed to the update function, which passes
it to the appropriate places.
```python
    temp = 300
    bgn_sch = BGN_class.update(Na=Na, Nd=Nd, nxc=nxc, temp=300, author='Schenk1988fer')
```

Finally we can plot, and compare the differences in the models.

``` python
    import matplotlib.pylab as plt

    plt.plot(Nd, bgn_yan, label = 'Yan')
    plt.plot(Nd, bgn_sch, label = 'Schenk')
    plt.legend(loc=0, title='Author')
    plt.xlabel('Doping')
    plt.ylabel('Band Gap Narrowing (eV)')
    plt.semilogx()
    plt.show()
```

File: src/semiconductor/material/Si/DOS.yaml
---
default:
    model: Couderc_2014
---
Couderc_2014:
    Ac: -4.609e-10
    Av: 2.525e-9
    Bc: 6.7523e-7
    Bv: -4.689e-6
    Cc: -1.312e-5
    Cv: 3.376e-3
    Dc: 1.094
    doi: 10.1063/1.4867776
    Dv: 3.426e-1
    model: Couderc
    notes: 'This parameterisation is obtained from a fit of ni to Eg where Nv and Nc are fitted. The fit is performed by varying the effective mass in the conductance and valance band changes with temperature, a cubic relation is assumed.'
---
Green_1990_full:
    a: 0.4435870
    b: 0.3609528e-2
    c: 0.1173515e-3
    d: 0.1263218e-5
    doi: 10.1063/1.345414
    e: 0.3025581e-8
    f: 0.4683382e-2
    g: 0.2286895e-3
    h: 0.7469271e-6
    i: 0.1727481e-8
    iEg_author: Green_1990
    ml: 0.9163 # factors of the resting electron mass
    model: Green_full
    mt: 0.1905 # factors of the resting electron mass
    notes: 'Measurements taken at low temp from cyclon resonance. Then using a fit to the energy band-gap with temperature to determine the change in the masses with temp to provide the finial change in the DOS. Valid up to 400 K.'
---
Green_1990_param:
    doi: 10.1063/1.345414
    model: Green_param
    notes: A simple and effective parameterisation from 200-500K quoted as with 2 percent accuracy

File: src/semiconductor/material/Si/bandgap.yaml
---
default:
    model: Passler2002
---
Passler2002:
    alpha: 3.23e-4
    delta: 0.51
    E0: 1.17
    model: Passler
    doi: 10.1103/PhysRevB.66.085201
    notes: 'Temperature range 2-415 k. Uses as dispersion related model   fitted to differential of the absorption spectrum [10.1063/1.1663501] and transmission data [10.1063/1.362447]. The excitonic gap shift is also fitted from [10.1063/1.362447] and a conference paper.'
    theta: 446.
---
Thurmond1975:
    alpha: 4.73e-4
    beta: 636
    E0: 1.17
    model: Varshni
    doi: 10.1149/1.2134410
    notes: values taken taken from Couderc_2014
---
  Alex1996:
    alpha: 4.9e-4
    beta: 655
    E0: 1.1692
    model: Varshni
    doi: 10.1063/1.362447
    notes: values taken taken from Couderc_2014
---
Green_1990:
    A0: 1.1700
    A1: 1.1785
    A2: 1.206
    B0: 1.059e-5
    B1: -9.025e-5
    B2: -2.73e-4
    C0: -6.05e-7
    C1: -3.05e-7
    C2: 0
    doi: 10.1063/1.345414
    doi2: 10.1063/1.1663501
    model: Cubic_partial
    notes: 'This is an extension of Bludau1974 work, who used wavelenth modulation spectrosopy, with an extenstion up to 415 K'
    T0: 190
    T1: 300
    T2: 415

File: src/semiconductor/material/Si/bandgap_narrowing.yaml
---
default:
    model: Yan_2014fer
---
None:
    model: none
---
DelAlamo_1985:
    assumed_ni: 1.5e10
    de_slope: 0.0187
    doi: 10.1109/IEDM.1985.190954
    dopant: phosphorous
    model: apparent_BGN
    N_onset: 7e17
    notes: PV lighthouse data has been noted to be inconsistance with the original publication
---
Cuevas_1996:
    assumed_ni: 1e10
    de_slope: 0.014
    dopant: phosphorous
    model: apparent_BGN
    N_onset: 1.4e17
    notes: Updated values of alamo
---
Yan_2013bz:
    assumed_ni: 9.65e9
    de_slope: 0.01296
    dopant: phosphorous
    model: apparent_BGN
    N_onset: 1e17
    notes: For phorphous, apparent BGN for use with BZ carrier  stats
---
Yan_2014bz:
    assumed_ni: 9.65e9
    de_slope: 0.01543
    dopant: boron
    model: apparent_BGN
    N_onset: 1e17
    notes: For Boron, apparent BGN for use with BZ carrier stats
---
Schenk_1988fer:
    aex: 37.19e-8 # cm
    alphae: 0.5187
    alphah: 0.4813
    be: 8
    bh: 1
    ce: 1.3346
    ch: 1.2365
    de: 0.893
    dh: 1.153
    es: 11.7
    ge: 12
    gh: 4
    he: 3.91
    hh: 4.2
    je: 2.8585
    jh: 2.9307
    ke: 0.012
    kh: 0.19
    model: Schenk
    pe: 0.233333333 # 7/30
    ph: 0.233333333 # 7/30
    qe: 0.75
    qh: 0.25
    Ryex: 0.01655 # eV
    udm: 0.1665
    dopant: phosphorous
    notes: To be used with Fermi direct statics, and only for phosphorous
---
Schenk_1988_reparamitisation_Yan_2013:
    model: BGN
    N_onset: 1e14
    assumed_ni: 9.65e9
    b: 3
    de_offset: 8.7e-4
    de_slope: 3.5e-5
    dopant: phosphorous
    notes: For phosphorous, apparent BGN for use with Fermi carrier stats. Has up to 10% deviation from complex Schenk
---
Yan_2013fer:
    assumed_ni: 9.65e9
    b: 3
    de_offset: 0
    de_slope: 4.2e-5
    dopant: phosphorous
    model: BGN
    N_onset: 1e14
    notes: For phorphous, apparent BGN for use with Femi carrier stats and Klassen's mobility model
---
Yan_2014fer:
    assumed_ni: 9.65e9
    b: 3
    de_offset: 0
    de_slope: 4.72e-5
    dopant: boron
    model: BGN
    N_onset: 1e14
    notes: For boron, apparent BGN for use with Fermi carrier stats and Klassen's mobility model

File: src/semiconductor/material/Si/ni.yaml
---
default:
    model: Couderc_2014
---
Couderc_2014:
    A: 1.541e15
    doi: 10.1063/1.4867776
    eg_model: Passler2002
    model: ni_temp_eg
    notes: temperature range 77-375K revaluation of sproul with sheckns band gap narrowing by couderc.
    power: 1.712
---
Sproul_1991:
    A: 1.016666667e15
    doi: 10.1063/1.349645
    eg: 6880
    model: ni_temp
    notes: temperature range 275-375K. This version is equilivant to sprouls paper, but uses the more general form of the equation used in this paper.
    power: 2
---
Sproul_1991_2:
    A: 7.91124E+13
    doi: 10.1063/1.349645
    eg: 6733
    model: ni_temp
    notes: temperature range 275-375K. An alternative form presented by sproul with a larger  uncertainty, as the power was not fitted.
    power: 2.365
---
Misiakos_1993:
    A: 2.70127E+13
    doi: 10.1063/1.354551
    eg: 6726
    model: ni_temp
    notes: temperature range 78-340K
    power: 2.54
---
Sproul_1993:
    A: 1.64e15
    doi: 10.1063/1.353288
    eg_model: Passler2002
    model: ni_temp_eg
    notes: temperature range 77-300K, also this used a different model for the energy gap.
    power: 1.706
---
Misiakos_1993_with-Couderc-BGN:
    A: 1.821e15
    doi: 10.1063/1.4867776
    eg_model: Passler2002
    model: ni_temp_eg
    notes: revaluation of sproul with sheckns band gap narrowing by couderc. After BGN correction, sprouls data provided more accurate values, so this wasn't used
    power: 1.699

File: src/semiconductor/material/Si/vel_th.yaml
---
default:
    model: Green_1990
---
Green_1990:
    doi: 10.1063/1.345414
    iEg_author: Green_1990
    meth_v0: 0.3676
    meth_v1: 0
    meth_v2: 1.98738e-5
    meth_v3: -2.588144e-7
    meth_v4: 1.415372e-9
    meth_v5: -3.919169e-12
    meth_v6: 5.410849e-15
    meth_v7: -2.959797e-18
    ml: 0.9163
    model: Green_1990
    mt: 0.1905
    notes: 'Determines the thermal velocity from the effective mass. It uses Eqns 8-12 from 10.1063/1.345414 and also a 7 order poly fit to the valance band thermal mass from Table 4 in 10.1088/0022-3719/14/21/011.'
---
Bullis_1996:
    doi: 10.1149/1.1836650
    model: constants
    notes: 'An estimate of the thermal velocity at 300 k, no motivation or justification given.'
    vth_e: 1.1e7
    vth_h: 1.1e7
